Repository: britkat1980/kiln-controller

Kiln Controller
==========

Turns a Raspberry Pi into an inexpensive, web-enabled kiln controller.

## Features

  * supports [many boards](docs/supported-boards.md) into addition to raspberry pi
  * supports Adafruit MAX31856 and MAX31855 thermocouple boards
  * support for K, J, N, R, S, T, E, or B type thermocouples
  * easy to create new kiln schedules and edit / modify existing schedules
  * no limit to runtime - fire for days if you want
  * view status from multiple devices at once - computer, tablet etc
  * real-time firing cost estimate
  * real-time heating rate displayed in degrees per hour
  * supports PID parameters you tune to your kiln
  * monitors temperature in kiln after schedule has ended
  * api for starting and stopping at any point in a schedule
  * accurate simulation
  * support for shifting schedule when kiln cannot heat quickly enough
  * support for skipping first part of profile to match current kiln temperature
  * prevents integral wind-up when temperatures not near the set point
  * automatic restarts if there is a power outage or other event
  * web-configurable alerts for every safety and run-lifecycle event
  * easy scheduling of future kiln runs

## Web Interface

A full single-page web app provides real-time kiln monitoring, profile
editing, scheduling, and live config editing. See the
[Web Interface Guide](docs/web-interface.md) for details. Below are screenshots of each tab:
**Details**
**Schedules**
**Config**

## Hardware

### Parts

| Image | Hardware | Description |
| ------| -------- | ----------- |
| ![Image](public/assets/images/rpi.png) | [Raspberry Pi](https://www.adafruit.com/category/105) | Virtually any Raspberry Pi will work since only a few GPIO pins are being used. Any board supported by [blinka](https://circuitpython.org/blinka) and has SPI should work. You'll also want to make sure the board has wifi. If you use something other than a Raspberry PI and get it to work, let me know. |
| ![Image](public/assets/images/max31855.png) | [Adafruit MAX31855](https://www.adafruit.com/product/269) or [Adafruit MAX31856](https://www.adafruit.com/product/3263) | Thermocouple breakout board |
| ![Image](public/assets/images/k-type-thermocouple.png) | [Thermocouple](https://www.auberins.com/index.php?main_page=product_info&cPath=20_3&products_id=39) | Invest in a heavy duty, ceramic thermocouple designed for kilns. Make sure the type will work with your thermocouple board. Adafruit-MAX31855 works only with K-type. Adafruit-MAX31856 is flexible and works with many types, but folks usually pick S-type. |
| ![Image](public/assets/images/breadboard.png) | Breadboard | breadboard, ribbon cable, connector for pi's gpio pins & connecting wires |
| ![Image](public/assets/images/ssr.png) | Solid State Relay | Zero crossing, make sure it can handle the max current of your kiln. Even if the kiln is 220V you can buy a single [3 Phase SSR](https://www.auberins.com/index.php?main_page=product_info&cPath=2_30&products_id=331). It's like having 3 SSRs in one.  Relays this big always require a heat sink. |
| ![Image](public/assets/images/ks-1018.png) | Electric Kiln | There are many old electric kilns on the market that don't have digital controls. You can pick one up on the used market cheaply.  This controller will work with 110V or 220V (pick a proper SSR). My kiln is a Skutt KS-1018. |

### Schematic

The pi has three gpio pins connected to the MAX31855 chip. D0 is configured as an input and CS and CLK are outputs. The signal that controls the solid state relay starts as a gpio output which drives a transistor acting as a switch in front of it. This transistor provides 5V and plenty of current to control the ssr. Since only four gpio pins are in use, any pi can be used for this project. See the [config](config.py) file for gpio pin configuration.

My controller plugs into the wall, and the kiln plugs into the controller. 

**WARNING** This project involves high voltages and high currents. Please make sure that anything you build conforms to local electrical codes and aligns with industry best practices.

**Note:** The GPIO configuration in this schematic does not match the defaults, check [config](config.py) and make sure the gpio pin configuration aligns with your actual connections.
*Note: I tried to power my ssr directly using a gpio pin, but it did not work. My ssr required 25ma to switch and rpi's gpio could only provide 16ma. YMMV.*

## Software

### Raspberry PI OS

Download [Raspberry PI OS](https://www.raspberrypi.org/software/). Use Rasberry PI Imaging tool to install the OS on an SD card. Boot the OS, open a terminal and...

    $ sudo apt-get update
    $ sudo apt-get dist-upgrade
    $ git clone https://github.com/jbruce12000/kiln-controller
    $ cd kiln-controller
    $ python3 -m venv venv
    $ source venv/bin/activate
    $ pip install -e .

*Note: The above steps work on ubuntu if you prefer*

File: storage/profiles/bartlett-fast-bisque-cone-04.json
{"type": "profile", "data": [[0, 25], [5220, 121], [14220, 537], [28200, 923], [36840, 1062]], "name": "bartlett-fast-bisque-cone-04", "temp_units": "c"}

File: storage/profiles/bartlett-slow-glaze-05.json
{"type": "profile", "data": [[0, 14], [5220, 121], [18060, 913], [25560, 1050]], "name": "bartlett-slow-glaze-05", "temp_units": "c"}

File: storage/profiles/cone-02-glaze.json
{"type": "profile", "data": [[0, 18], [600, 90], [7200, 600], [25200, 1080], [32880, 1222], [33480, 1222], [36780, 1000], [48780, 760]], "name": "cone-02-glaze", "temp_units": "c"}

File: storage/profiles/cone-04-fast-bisque.json
{"type": "profile", "data": [[0, 18], [600, 90], [2088, 120], [5688, 120], [23135, 945], [28320, 1050], [30900, 1050]], "name": "cone-04-fast-bisque", "temp_units": "c"}

File: storage/profiles/cone-05-bisque-thick.json
{"type": "profile", "name": "cone-05-bisque-thick", "temp_units": "c", "tags": ["pottery", "bisque", "cone05", "slow"], "description": "Cone 05 bisque, from cone-05-long-bisque: 60C/h from room temperature to 93C (no full-power start on damp ware), 10 minutes at 93C, 14.5C/h to 121C, 102C/h to 316C, 133C/h to 704C, 33C/h through burnout to 899C for thick work, dense clay or a full kiln, 120C/h to 931C, 60C/h to 1045C and a 30 minute hold. The peak is 14C above the cone 05 chart value: a large witness cone 05 in the middle of a full load hardly bent at 1031C (Nov 2026), so the load runs about 15C behind the thermocouple. Heat-work model: about 05+40% in the middle of the load, 05+90% near the wall.", "data": [[0, 20], [4400, 93.3], [5000, 93.3], [11900, 121.1], [18740, 315.6], [29240, 704.4], [50240, 898.9], [51200, 931.1], [58034, 1045], [59834, 1045]]}

File: storage/profiles/cone-05-bisque.json
{"type": "profile", "name": "cone-05-bisque", "temp_units": "c", "tags": ["pottery", "bisque", "cone05"], "description": "Cone 05 bisque, from cone-05-long-bisque: 60C/h from room temperature to 93C (no full-power start on damp ware), 10 minutes at 93C, 14.5C/h to 121C, 102C/h to 316C, 133C/h to 704C, 80C/h through burnout to 899C, 120C/h to 931C, 60C/h to 1031C and a 30 minute hold. Heat-work model: cone 05 down, 04 just starting.", "data": [[0, 20], [4400, 93.3], [5000, 93.3], [11900, 121.1], [18740, 315.6], [29240, 704.4], [37992, 898.9], [38952, 931.1], [44952, 1031.1], [46752, 1031.1]]}

File: storage/profiles/cone-6-fast-glaze.json
{"type": "profile", "data": [[0, 18], [600, 90], [18000, 1080], [23400, 1235], [24000, 1243]], "name": "cone-6-fast-glaze", "temp_units": "c"}

File: storage/profiles/cone-6-glaze-30min-hold.json
{"type": "profile", "name": "cone-6-glaze-30min-hold", "temp_units": "c", "tags": ["pottery", "glaze", "cone6", "hold"], "description": "Cone 6 glaze for a full kiln: 316C/h (570F/h) to 800C, 200C/h to 1083C (the most the elements manage there), 111C/h (200F/h) to 1222C, then a 30 minute hold. The middle of a full load can run up to 15C behind the thermocouple (cone 05 bisque, Nov 2026); heat-work model: cone 6.0-6.3 in the middle of the load, up to cone 7 near the thermocouple wall.", "data": [[0, 24], [8841, 800], [13935, 1083], [18435, 1222], [20235, 1222]]}

File: storage/profiles/cone-6-glaze-bartlett-matched-hold.json
{"type": "profile", "name": "cone-6-glaze-bartlett-matched-hold", "temp_units": "c", "tags": ["pottery", "glaze", "cone6", "hold"], "description": "Cone 6 glaze matched to this kiln: 316C/h (570F/h) to 800C, 200C/h to 1083C (the most the elements manage there), 111C/h (200F/h) to 1222C, then a 15 minute hold. Heat-work model: about cone 6.3, a witness cone 6 at about 4 o'clock.", "data": [[0, 24], [8841, 800], [13935, 1083], [18435, 1222], [19335, 1222]]}

File: storage/profiles/cone-6-glaze-drop-hold.json
{"type": "profile", "name": "cone-6-glaze-drop-hold", "temp_units": "c", "tags": ["pottery", "glaze", "cone6", "hold", "drop-hold"], "description": "Cone 6 glaze with a drop and hold against pinholes: 316C/h (570F/h) to 800C, 200C/h to 1083C, 111C/h (200F/h) to 1222C, 25 minutes at 1222C, then drop to 1165C (the elements stay off until the kiln has cooled to it) and hold 30 minutes for the glaze to heal over bubbles before the natural cool. Heat-work model: cone 6.0-6.3 in the middle of a full load, up to 6.9 near the thermocouple wall.", "data": [[0, 24], [8841, 800], [13935, 1083], [18435, 1222], [19935, 1222], [20235, 1165], [22035, 1165]]}

File: storage/profiles/cone-6-glaze-fast-bartlett-hold.json
{"type": "profile", "data": [[0, 24], [12044, 1083], [16544, 1222], [17460, 1222]], "name": "cone-6-glaze-fast-bartlett-hold", "description": "The Bartlett controller fast cone 6 glaze firing: the fast cone 04 schedule with 287F added to the last two targets, ramping 570F/hr to 1982F then 200F/hr to 2232F, with a 15 minute hold at 2232F (1222C).", "temp_units": "c"}

File: storage/profiles/cone-6-glaze-fast-bartlett.json
{"data": [[0, 23.88888888888889], [12044, 1083.3333333333335], [16544, 1222.2222222222222]], "type": "profile", "name": "cone-6-glaze-fast-bartlett", "tags": ["pottery", "glaze", "cone6", "fast", "bartlett"], "description": "The Bartlett controller fast cone 6 glaze firing: the fast cone 04 schedule with 287F added to the last two targets, ramping 570F/hr to 1982F then 200F/hr to 2232F.", "units": "F", "temp_units": "c"}

File: storage/profiles/cone-6-glaze-slow-bartlett.json
{"data": [[0, 23.88888888888889], [4200, 121.11111111111111], [19788, 1083.3333333333335], [27288, 1222.2222222222222]], "type": "profile", "name": "cone-6-glaze-slow-bartlett", "tags": ["pottery", "glaze", "cone6", "slow", "bartlett"], "description": "The Bartlett slow cone 6 glaze firing (Digitalfire BRTS6): 400F/hr to 1982F then a 120F/hr final ramp to 2232F with no holds.", "units": "F", "temp_units": "c"}

File: storage/profiles/cone-6-kline-controlled-cool.json
{"data": [[0, 18.333333333333336], [5175, 82.22222222222223], [8775, 82.22222222222223], [9495, 93.33333333333334], [23095, 1037.7777777777778], [32962, 1202.2222222222222], [33862, 1202.2222222222222], [50566, 815.5555555555555]], "type": "profile", "name": "cone-6-kline-controlled-cool", "tags": ["pottery", "glaze", "cone6", "slow-cool", "mtvision"], "description": "The MtVision/Kline cone 6 glaze firing with a controlled cool: 15 minute hold at 2196F then a 150F/hr cool to 1500F for improved glaze surfaces.", "units": "F", "temp_units": "c"}

File: storage/profiles/cone-6-long-glaze.json
{"type": "profile", "data": [[0, 18], [600, 93], [7200, 121], [25200, 1080], [32880, 1222], [34080, 1222], [37980, 1000], [39180, 1000]], "name": "cone-6-long-glaze", "temp_units": "c"}

File: storage/profiles/multiuse-bisque-950.json
{"type": "profile", "data": [[0, 14], [5880, 100], [9480, 100], [24600, 600], [26580, 650], [32580, 900], [34620, 950], [35520, 950], [45900, 600]], "name": "multiuse-bisque-950", "temp_units": "c"}
